Repository: shortlab/2021-Liquid-TGS-RSI

File: Sound Speed Results.txt
LiCl + 1wt%NiCl2 Sound Speed Results
############################################		
Temperature (C), Sound Speed (m/s)
694.5, 2007.6447210677422
694.5, 1988.406793220469
694.5, 1986.933969608872
694.5, 1976.141241083564
694.5, 1982.2624822315051
694.5, 1968.0149422687127
694.5, 1973.4829966112775
694.5, 1956.5694284785943
694.5, 1988.222086737728
694.5, 1980.5671342621595
703.5, 1977.8321528010263
703.5, 1969.084061322138
703.5, 1962.4607487692238
703.5, 1979.8602256521062
703.5, 1973.7285848997467
703.5, 1971.4362463286677
703.5, 1969.9660929336396
703.5, 1968.8130107244558
703.5, 1981.1471176695222
703.5, 1966.188697914029
713.9, 1955.753525588734
713.9, 1961.8283623691914
713.9, 1953.846092315831
713.9, 1962.3751233468213
713.9, 1960.7151532223065
713.9, 1966.6399312148735
713.9, 1953.7130663140006
713.9, 1965.4205581258032
713.9, 1957.4483519183477
713.9, 1964.7712783195987
724.8, 1957.2130049548275
724.8, 1958.1082977050505
724.8, 1946.2730348789632
724.8, 1956.5933462288676
724.8, 1958.7832244253302
724.8, 1947.786749769758
724.8, 1950.9755484576028
724.8, 1959.0785376142946
724.8, 1955.3689785653312
724.8, 1950.153047448417
733.8, 1931.1106365206715
733.8, 1940.8262005619754
733.8, 1945.8886965900322
733.8, 1939.9444705762244
733.8, 1967.7482917592388
733.8, 1958.6238067243753
733.8, 1944.3131830265488
733.8, 1949.614922415936
733.8, 1948.915452201793
733.8, 1967.5493399811976

File: Thermal Diffusivity Results.txt
LiCl + 1wt%NiCl2 Thermal Diffusivity Results
############################################		
Temperature (C), Thermal Diffusivity (m^2/s)
684.3, 3.012150892822485e-07
684.3, 2.75621769988709e-07
684.3, 2.751572308260992e-07
684.3, 2.8054934662542273e-07
684.3, 2.8232463616252517e-07
684.3, 2.7905491830970166e-07
684.3, 2.787830935666788e-07
684.3, 2.7906408666962074e-07
684.3, 2.787511438943183e-07
684.3, 2.7715701514425125e-07
694.5, 2.8267689245624216e-07
694.5, 2.8406641560397133e-07
694.5, 2.8612968253883354e-07
694.5, 2.86869670295717e-07
694.5, 2.8251326435504015e-07
694.5, 2.836336761796144e-07
694.5, 2.8350448805563317e-07
694.5, 2.836422876017099e-07
694.5, 2.8535599709009614e-07
694.5, 2.8695130993688366e-07
705.0, 2.856378970099638e-07
705.0, 2.867918020531555e-07
705.0, 2.8423053758867825e-07
705.0, 2.901213382021899e-07
705.0, 2.926278605005099e-07
705.0, 2.8484107151637635e-07
705.0, 2.8608842923387825e-07
705.0, 2.907785808947901e-07
705.0, 2.7921588818508855e-07
705.0, 2.927719626697451e-07
716.0, 2.8927662245695425e-07
716.0, 2.8625438203419655e-07
716.0, 2.898168500063995e-07
716.0, 2.8587919629107055e-07
716.0, 2.8723831615481624e-07
716.0, 2.884223725670069e-07
716.0, 2.654289371193281e-07
716.0, 2.895214815246015e-07
716.0, 2.836454046770898e-07
716.0, 2.874362426702737e-07
724.8, 2.865148580360718e-07
724.8, 2.781356270336961e-07
724.8, 2.846790417793168e-07
724.8, 2.826570079701305e-07
724.8, 2.836407869955005e-07
724.8, 3.0386041854499334e-07
724.8, 2.7679086231899466e-07
724.8, 2.9243771835155554e-07
724.8, 2.86268924624606e-07
724.8, 2.8195080483626664e-07
